Repository: yjc5760/exam-wiki-SS

# exam-wiki-SS — 鋼結構設計考古題知識庫

**科目：** 專門職業及技術人員高等考試結構工程技師 — 第四科：鋼結構設計
**收錄範圍：** 2002–2025 年（民國 91–114 年），共 98 題
**題目編號：** SS-YYYY-N（如 SS-2015-1 = 2015年第1題）

---

## 這個資料庫是什麼

每道考古題都有一份 **深度解析**（LaTeX 公式、逐步計算、陷阱說明），解析由 AI 完成，經盲解比對與人工驗算確認。讀書以 `study/`（題目瀏覽頁、觀念講義、單元總覽、教科書）為準。

> 2026-11-01 起 **wiki/ 只保留 `wiki/queries/`**（稽核報告、盲解紀錄、變更紀錄 log.md）；舊 wiki 各層已封存於 `archive/wiki/`，不再維護、內容未經全面核對。

**兩個工作角色：**

| 你要做什麼 | 怎麼做 |
|-----------|--------|
| 解一道新題 | 對 **Cowork** 說「解析 XXXX 年考卷」 |
| 解析勘誤後同步 | 依 CLAUDE.md 規則 1（重生 `study/problems-view/`、更新索引與教材、記 `wiki/queries/log.md`）；ingest 已停用 |
| 查詢知識 / 跨題分析 | 對 **Cowork** 直接提問 |

> 所有操作都在 Cowork 對話中完成，無需終端機或其他工具。完整指令清單見 **CLAUDE-CODE.md**。

---

## 快速導航

| 我想找... | 去哪找 |
|----------|-------|
| **視覺化瀏覽整個知識庫** | **雙擊 `index.html`**（題庫搜尋篩選、考點統計、進度追蹤、指令速查） |
| 特定題目的解析 | `raw/solutions/SS-YYYY-N/SS-YYYY-N.md` |
| 子項單元總覽（考什麼＋公式給／背＋逐題公式表） | `study/unit-SS-UN-n.html`（由 `study/data/unit-SS-UN-n.json` 經 `python scripts/build_unit_page.py SS-UN-n` 產生；舊 `study-`／`formula-given-` 為轉址頁） |
| **單元觀念講義（練題前建立原理直覺）** | `study/lecture-SS-UN-n.html` + `.pdf`（說「生成 SS-UN-n 講義」生成） |
| 題目渲染頁（公式／附圖可讀） | `study/problems-view/SS-YYYY-N.html` |
| 稽核、盲解比對報告 | `wiki/queries/`（總帳 `audit-ledger-SS.json`） |
| 操作紀錄 | `wiki/queries/log.md` |
| 舊 wiki 各層（概念、方法、陷阱、規範對應…） | `archive/wiki/`（封存，僅供參考） |

---

## 檔案地圖

```
exam-wiki-SS/
├── README.md          ← 你在這裡（冷啟動導覽）
├── CLAUDE.md          ← 身份層：分工、資料流、重要規則
├── CLAUDE-SOLVE.md    ← Cowork 解題 Skill（流程層）
├── CLAUDE-CODE.md     ← 所有 Cowork 指令 Runbook（16個指令）
├── CLAUDE-SPEC.md     ← 所有格式/命名規範（規格層）
├── index.html         ← 離線儀表板（題庫篩選/統計/進度追蹤/指令速查）
├── dashboard-data.js  ← 儀表板快照（更新儀表板資料 指令重新生成）
│
├── skills/            ← 配套 Cowork Skills（.skill 打包檔 + 原始碼，見 skills/README.md）
│
├── study/             ← 讀書講義
│   ├── study-*.html   ← 速查／複習頁（study 指令輸出）
│   ├── lecture-*.html ← 單元觀念講義 + 同名 .pdf（unit-lecture skill 輸出）
│   └── assets/katex/  ← 本機 KaTeX，供 lecture-*.html 離線渲染數學式（勿刪）
│
├── raw/               ← 原始資料（預設唯讀；例外見 CLAUDE.md 規則 1）
│   ├── exams/         ← 考卷 PDF（SS-YYYY_鋼結構設計.pdf）
│   ├── json/          ← question_index.json ✏️可改、concepts.json
│   └── solutions/     ← 每題一個資料夾，含 .md + 截圖
│       ├── SS-YYYY-N/ ← 🔒 證據，不可修改
│       └── methods/   ← ✏️ 方法論，可修正公式（須驗算＋記 log）
│
├── wiki/
│   └── queries/       ← 稽核／盲解報告、audit-ledger、log.md
│
└── archive/wiki/      ← 🗄️ 2026-11-01 封存的舊 wiki 各層（唯讀參考）
```

---

## 如何開始解一道新題

```
1. 在 Cowork 開啟此資料夾（Project）
2. 說：「解析 2025 年考卷」
3. 依提醒截圖題目附圖，存入對應資料夾
4. 告知 Cowork「截圖完成，請開始解題」
5. Cowork 輸出 SS-2025-1.md（一次一題）
6. 人工驗算無誤後，說：「將 SS-2025-1 的 verificationStatus 改為 verified」
7. 執行 `python scripts/render_problem_view.py SS-2025-1` 產生題目瀏覽頁（ingest 已停用）
```

---

## 關鍵規則（避免常見錯誤）

- 年份用**西元**（SS-2015-1，不是 SS-104-1）
- PNG 截圖必須加序號（`fig-1.png`，不可寫 `fig.png`）
- 不產生互動圖 `*-viz.html`（2026-11-01 廢止）；圖解一律用 `figs/*.svg` 向量圖
- 公式必須用 LaTeX（`$F_y$`，不可寫純文字）
- ingest 前確認 `verificationStatus = "verified"`

> 完整規則見 **CLAUDE-SPEC.md**

File: raw/solutions/SS-2016-5/SS-2016-5.md

# 考題編號：SS-2016-5

**主分類：** `SS-U2-2` 鋼結構材料特性
**副分類：** 無
**設計法：** 概念題
**標籤：** `降伏比` `SN490B` `SN490C` `Charpy衝擊值` `韌性` `鋼材材料` `建築結構用鋼` `耐震設計`

---

## 1. 原始題目重述 (Problem Restatement)

五、㈠何謂降伏比？（5 分）
㈡SN490B 與 SN490C 的降伏比規定為何？（5 分）
㈢Charpy 衝擊值高低所代表的意義為何？SN490B 與 SN490C 衝擊值的相關規定為何？（5 分）

---

## 2. 考題核心精神與出題者意圖 (Core Concepts & Examiner's Intent)

**核心觀念：SN 系列建築結構用鋼（CNS 13812，源自 JIS G 3136）的耐震性能要求**

SN 鋼依用途分 A、B、C 三級：A 級用於不銲接、不進入塑性的次要構件；**B 級**用於主要構材與銲接構件，**開始管制降伏點上下限、降伏比、Charpy 衝擊值與可銲性**；**C 級**在 B 級之上**加管板厚方向（Z 向）性能**，用於承受板厚方向拉力的箱型柱壁、橫隔板周邊等。

**出題者測驗重點：**
- 降伏比的定義與工程意義
- **SN490B 與 SN490C 的降伏比規定相同**（皆 ≤ 80%）
- Charpy 衝擊值代表韌性；**B、C 的衝擊值規定也相同**（0°C ≥ 27 J）——B 與 C 的差別在 Z 向性能，不在降伏比或衝擊值

---

## 3. 解題戰略地圖與陷阱分析 (Strategic Roadmap & Trap Analysis)

**步驟規劃：**
1. 定義降伏比（公式＋物理意義）
2. SN490B、SN490C 降伏點範圍與降伏比上限
3. Charpy 衝擊值意義（韌性、韌脆轉換）
4. SN490B、SN490C 衝擊值規定，並點出 C 級另有 Z 向性能

**關鍵陷阱：**

> ⚠️ **陷阱1：以為 SN490B 沒有降伏上限**
> B、C 兩級都同時規定降伏點**上下限**（板厚 12–40 mm：325～445 MPa）。舊版解答稱「B 只管下限、C 才管上限」為錯誤。

> ⚠️ **陷阱2：以為 C 級衝擊值較高**
> B、C 兩級衝擊值相同（0°C、≥ 27 J）。C 級多出的是**板厚方向斷面收縮率**等 Z 向要求，不是更高的 Charpy 值。舊版解答「C ≥ 47 J」為錯誤。

> ⚠️ **陷阱3：降伏比分子分母**
> 降伏比 $= F_y/F_u$，越小代表降伏後的強度儲備與變形能力越大。

---

## 3.5 變數層次分析（Variable Hierarchy Analysis）

> 複習提示：解題後，在每個卡住的知識點「卡關?」欄標記 `⚠`；第二次複習時只看有 `⚠` 的項目。

**最終目標：** 降伏比定義 → SN490B／C 規定（兩者降伏比、衝擊值相同）→ C 級差在 Z 向性能

### 主要公式（$\boxed{\phantom{x}}$ = 未知，待推導）

$$\boxed{YR} = \frac{F_y}{F_u}$$

$$\text{SN490B、SN490C（12} \le t \le 40\text{ mm）：} 325 \le F_y \le 445\ \text{MPa},\quad 490 \le F_u \le 610\ \text{MPa},\quad \boxed{YR} \le 80\%$$

$$\text{Charpy（}t > 12\text{ mm）：} 0°C,\ \bar{v}E \ge 27\ \text{J（B、C 相同）}$$

### L1：題目直接給定

| 符號 | 說明 |
|------|------|
| 鋼種 | SN490B、SN490C（CNS 13812／JIS G 3136 建築結構用鋼） |
| 強度等級 | 490 = 最低抗拉強度 490 MPa |

### L2：需知識點推導

| 項目 | SN490B | SN490C | 卡關? |
|------|--------|--------|:-----:|
| 降伏點（12–40 mm） | 325～445 MPa | 325～445 MPa | |
| 降伏點（40–100 mm） | 295～415 MPa | 295～415 MPa | |
| 抗拉強度 | 490～610 MPa | 490～610 MPa | |
| 降伏比 | ≤ 80% | ≤ 80% | |
| Charpy（0°C） | ≥ 27 J | ≥ 27 J | |
| Z 向（板厚方向斷面收縮率） | 無規定 | 平均 ≥ 25%、單值 ≥ 15% | |
| 其他 | Ceq、Pcm 上限（可銲性） | 同 B，另 S ≤ 0.008%、超音波檢測 | |

### L3：深層知識（不懂就卡住）

| 知識點 | 說明 | 補強頁 | 卡關? |
|--------|------|:------:|:-----:|
| 降伏比與構件變形能力 | $YR$ 低 → 降伏後硬化空間大，有孔、有缺口構件仍能全長降伏（見 [[SS-2018-1]]） | | |
| 降伏點上限 | 控制材料超強，使塑鉸位置可預測（強柱弱梁，見 [[SS-2022-4]]） | [[CAPACITY-DESIGN]] | |
| 韌脆轉換 | 溫度降低時衝擊吸收能急降；規定試驗溫度下的最低吸收能 | | |
| Z 向性能與層狀撕裂 | 厚板承受板厚方向拉力（如箱型柱橫隔板銲接）易層狀撕裂，C 級以斷面收縮率管制 | | |

---

## 4. 步驟化詳細說明 (Step-by-Step)

### (一) 何謂降伏比

$$\text{降伏比 } YR = \frac{F_y}{F_u}\quad\text{（降伏強度 ÷ 抗拉強度）}$$

- **強度儲備**：$YR$ 越低，從降伏到破斷之間的強度餘裕越大
- **變形能力**：$YR$ 低的鋼材降伏後有較長的應變硬化區，塑性變形能擴散到較大範圍；構件有螺栓孔或缺口時，只有 $YR < A_n/A_g$ 才能在淨斷面斷裂前讓全斷面降伏
- **耐震意義**：塑鉸區需要大的轉動能力與耗能，故耐震用鋼限制 $YR$ 上限

### (二) SN490B 與 SN490C 的降伏比規定

依 CNS 13812（對應 JIS G 3136）：

| 規格 | 降伏點（12 ≤ t ≤ 40 mm） | 抗拉強度 | **降伏比** |
|------|-----------------------|---------|-----------|
| SN490B | 325～445 MPa | 490～610 MPa | **≤ 80%** |
| SN490C | 325～445 MPa | 490～610 MPa | **≤ 80%** |

$$\boxed{\text{SN490B、SN490C：} YR = F_y/F_u \le 80\%\ \text{（板厚 12 mm 以上適用），兩者相同}}$$

兩者都同時規定降伏點**上限與下限**（降伏點範圍僅 120 MPa），目的是控制實際強度的變異，讓容量設計（強柱弱梁、接合強度大於構件）可靠。

### (三) Charpy 衝擊值的意義與規定

**意義：** 夏比 V 型缺口衝擊試驗量測試片在指定溫度下斷裂所吸收的能量（J）。

| 衝擊值 | 代表意義 |
|-------|---------|
| 高 | 韌性好，裂縫擴展前能吸收大量能量，不易脆斷 |
| 低 | 脆性傾向高，特別在低溫、三軸拘束（如厚板銲接接頭）下可能幾乎無塑性變形即斷裂 |

鋼材衝擊吸收能隨溫度降低而急降（韌脆轉換），故規定以特定試驗溫度下的最低吸收能作為合格標準。1994 北嶺、1995 阪神地震中梁柱銲接接頭的脆性斷裂，是 SN 鋼導入衝擊值要求的背景。

**規定：**

| 規格 | 試驗溫度 | 衝擊吸收能（3 片平均，板厚 > 12 mm） |
|------|---------|------------------------------|
| SN490B | 0°C | ≥ 27 J |
| SN490C | 0°C | ≥ 27 J |

$$\boxed{\text{SN490B、SN490C：0°C 夏比衝擊吸收能} \ge 27\ \text{J（兩者相同）}}$$

**B 與 C 的差別**在於 C 級另有**板厚方向（Z 向）性能**：板厚方向拉伸試驗斷面收縮率平均 ≥ 25%（單值 ≥ 15%）、硫含量 ≤ 0.008%，並須超音波探傷，用於防止層狀撕裂。

---

## 5. 關鍵爭議點與進階探討 (Critical Issues & Advanced Discussion)

### 5.1 B 級與 C 級的適用場合

| 場合 | 建議等級 | 原因 |
|------|---------|------|
| 一般主構材、銲接構件 | SN490B | 降伏範圍、降伏比、衝擊值已管制 |
| 承受板厚方向拉力的厚板（箱型柱壁、橫隔板周邊） | SN490C | 需 Z 向性能防層狀撕裂；我國規範規定銲接組合箱型柱板厚大於 40 mm 時應採 SN400C 或 SN490C |

### 5.2 更正說明

舊版解答稱「SN490B 只管降伏下限、SN490C 才有上限 445 MPa」以及「SN490C 衝擊值 ≥ 47 J」，與 JIS G 3136／CNS 13812 不符：兩級降伏點範圍、降伏比、衝擊值規定相同，C 級多的是 Z 向性能。（本庫 [[SS-2014-2]] 題解所列 SN490B 325–445 MPa、27 J 與此一致。）

### 5.3 考場安全答法

| 子題 | 核心答法 |
|------|---------|
| (一) | $YR = F_y/F_u$；越低，降伏後強度儲備與變形能力越大，耐震較佳 |
| (二) | SN490B、C 皆 $YR \le 80\%$（且降伏點皆有 325～445 MPa 上下限） |
| (三) | 衝擊值高＝韌性好、抗脆斷；B、C 皆 0°C ≥ 27 J；C 另加 Z 向性能 |

---

## 6. 依最新規範對照

本題為材料規格題。現行 CNS 13812 與 JIS G 3136（2012 年版後增列 SN490 以外等級之修訂）對 SN490B／C 的降伏比 ≤ 80%、0°C ≥ 27 J 規定未改變。AISC 341 對應的概念為 A992（$F_y$ 345～450 MPa、$YR \le 0.85$）與要求需求臨界銲道之填充金屬韌性。

> ⚠️ 數值依 JIS G 3136 整理，CNS 13812 機械性質表原文待使用者核對。

---

*修正日期：2026-11-01（更正 SN490B、SN490C 規定：兩者降伏點皆有 325～445 MPa 上下限（12–40 mm）、降伏比皆 ≤ 80%、0°C 夏比衝擊值皆 ≥ 27 J；C 級差別在板厚方向（Z 向）性能。原解稱「B 只管下限」「C 衝擊值 ≥ 47 J」為誤；並更正標準編號 CNS 15011 → CNS 13812。數值待 CNS 13812 原表核對）*
*驗證狀態：unverified*
